Repository: jurjsorinliviu/Psi-xLSTM

# Ψ-xLSTM: Automated Behavioral Verilog-A Generation from Distilled Physics-Informed xLSTM Networks for High-Frequency Device Modeling
This repository contains the implementation of the research paper **"Ψ-xLSTM: Automated Behavioral Verilog-A Generation from Distilled Physics-Informed xLSTM Networks for High-Frequency Device Modeling"**.

## Key Features

- Recurrent Relation-Aware Distillation (RRAD) for compressing xLSTM-based teachers into efficient recurrent surrogates
- Time-constant discovery from recurrent dynamics for interpretable temporal structure
- Low-rank matrix-memory compression for reducing recurrent complexity
- Automated behavioral Verilog-A synthesis for SPICE-compatible deployment
- End-to-end SPICE verification and reviewer experiment automation

## Results Summary

| Model                | Parameters | MSE (x1e-8)   | Latency (us)   | Speedup | Compression |
| -------------------- | ---------- | ------------- | -------------- | ------- | ----------- |
| Baseline PINN        | 8,577      | 7.90 +- 3.06  | 0.191 +- 0.007 | 1.0x    | -           |
| xLSTM Teacher        | 46,409     | 7.44 +- 1.83  | 0.107 +- 0.019 | 0.6x    | 0%          |
| Psi-xLSTM Clustering | 16,961     | 7.55 +- 3.26  | 0.014 +- 0.000 | 7.6x    | 63.5%       |
| Psi-xLSTM Low-Rank   | 7,377      | 16.62 +- 0.00 | 0.026 +- 0.001 | 4.1x    | 84.1%       |

Main manuscript results are stored in `chapter4_results_improved/`. Consolidated reviewer experiment outputs are stored in `reviewer experiments/`.

# Dataset of "Capacitive and Inductive Characteristics of Volatile Perovskite Resistive Switching Devices with Analog Memory"
---

## GENERAL INFORMATION
----------------------
1. Dataset title: "Capacitive and inductive characteristics of volatile perovskite resistive switching devices with analog memory"
1. Authorship:  
    Name: Cedric Gonzales  
    Institution: Institute of Advanced Materials (INAM), Universitat Jaume I, 12006 Castelló, Spain
    Email: <gonzalek@uji.es>  
    ORCID: 0000-0002-6550-200

    Name: Agustín Bou  
    Institution: Institute of Advanced Materials (INAM), Universitat Jaume I, 12006 Castelló, Spain, Leibniz-Institute for Solid State and Materials Research Dresden, Helmholtzstraße 20, 01069 Dresden, Germany 

    Name: Antonio Guerrero  
    Institution: Institute of Advanced Materials (INAM), Universitat Jaume I, 12006 Castelló, Spain

    Name: Juan Bisquert  
    Institution: Institute of Advanced Materials (INAM), Universitat Jaume I, 12006 Castelló, Spain, Instituto de Tecnología Química (Universitat Politècnica de València-Agencia Estatal Consejo Superior de Investigaciones Científicas), Av. dels Tarongers, 46022, València, Spain

## FILE DESCRIPTION
--------------

### Figure 2
- Fig2a.txt : Representative characteristic _I-V_ response of memristor (5 cycles)
- Fig2b.txt : Upper vertex-dependent multilevel/multistate analog resistive switching
- Fig2c.txt : Characteristic _I-V_ response of 20 distinct devices
- Fig2d.txt : Endurance measurements for 1000 cycles of the LRS (ON state) and HRS (OFF state)

### Figure 3
- Fig3a.txt : Characteristic _I-V_ response with an upper vertex of 0.25 V
- Fig3b.txt : Characteristic _I-V_ response with an upper vertex of 0.75 V
- Fig3c.txt : Characteristic _I-V_ response with an upper vertex of 1.25 V

### Figure 4
- Fig4a.txt : IS spectrum under dark conditions at 0 V
- Fig4b.txt : IS spectrum under dark conditions at 0.2 V
- Fig4c.txt : IS spectrum under dark conditions at 0.3 V
- Fig4d.txt : IS spectrum under dark conditions at 0.4 V
- Fig4e.txt : IS spectrum under dark conditions at 0.6 V
- Fig4f.txt : IS spectrum under dark conditions at 1.0 V

### Figure 5
- Fig5a.txt : Voltage-dependent transient current response of the perovskite memristor
- Fig5b.txt : Magnified view of the transient current response of a single voltage pulse at representative applied voltages
- Fig5c.txt : Pulse width-dependent transient current response
- Fig5d.txt : Corresponding magnified view of the first and last transient responses
- Fig5e.txt : Synaptic potentiation and depression characteristic response of the memristor

### Figure 6
- Fig6a.txt : Transient current response of the volatile perovskite memristor with a single long pulse vs. a train of short pulses at 0.4 V
- Fig6b.txt : Corresponding magnified view of the transient current response of a first voltage pulse at 0.4 V
- Fig6c.txt : Transient current response of the volatile perovskite memristor with a single long pulse vs. a train of short pulses at 0.8 V
- Fig6d.txt : Corresponding magnified view of the transient current response of a first voltage pulse at 0.8 V
- Fig6e.txt : Transient current response of the volatile perovskite memristor with a single long pulse vs. a train of short pulses at 1.2 V
- Fig6f.txt : Corresponding magnified view of the transient current response of a first voltage pulse at 1.2 V

File: reviewer experiments/exp_experimental_suite/public_memristor_suite/downloads/zenodo_12656947_raw/extracted/Figure 4/Fig4a.txt
Frequency	Z'	Z''
Hz	Ohm	Ohm
		0 V
1000000	9.12336698648167	4.79177525500242
696430	9.66130344821345	-4.41435848314882
485020	9.93261403941202	-13.675885262814
337780	10.1936595703105	-24.5956448886222
235240	10.5334001986563	-38.7329251828097
163830	11.3526718857286	-57.8865558629976
114100	12.5245137553434	-84.4925088473652
79460	14.5243874674146	-121.864756517271
55338	17.9446979376783	-174.95695758102
38539	23.987323805661	-249.113802767867
26840	34.9525786978191	-354.528236579682
18692	55.4005569592181	-502.276870166647
13018	87.1697414322557	-706.493761281701
9066	142.619948020902	-989.13483736633
6313.9	229.888950442833	-1386.89081375353
4397.2	389.155912259865	-1913.00443661811
3062.3	636.163819464668	-2598.14333222197
2132.7	1014.83802178396	-3524.17200586961
1485.3	1734.56026225799	-4791.0858492387
1034.4	2787.47424885976	-6142.70912031353
720.38	4174.32944875927	-7728.63259471853
501.7	6695.27989002067	-9192.04328985351
349.4	9875.7535710384	-10349.5028319935
243.33	12305.2582079979	-11163.2542544338
169.46	17285.5097969489	-11882.5795759361
118.02	19343.9923245532	-9385.54483533015
82.193	22478.5504139589	-11597.6247829375
57.241	22262.2473732347	-12090.4606539807
39.865	18900.4713247495	-6273.63185552641
27.763	22744.2284748699	-1510.02069658738
19.335	28600.9359709889	-5696.93575963356
13.466	26757.1352626989	-2094.66098912395
9.3778	27081.9612285547	-4625.55783567848
6.531	25551.2252682614	-3673.15032215846
4.5484	34881.9357412558	-5335.13962513309
3.1676	26645.1384710715	-7033.73824311787
2.206	33606.1077958353	-6218.44037206747
1.5364	-29631.0289588339	-4599.47751249683
1.07	28367.0500378115	56.0727952436911
0.74516	37835.4020967901	-5980.15446276145
0.51895	39222.3489054385	-6902.35250278466
0.36141	41201.8151806883	-7112.24516344798
0.2517	43322.5799902074	-7227.60301398964
0.17529	45273.262726097	-7223.24775909941
0.12208	46873.903337503	-6014.36934109787
0.085019	47839.7258725941	-5272.54595269813
0.05921	49584.0139305427	-4598.91418126993
0.041236	50970.7719422979	-3504.98780443908
0.028718	50512.4310844887	-3375.76764047705
0.02	52003.622389286	-2330.15135401396

File: reviewer experiments/exp_experimental_suite/public_memristor_suite/downloads/zenodo_12656947_raw/extracted/Figure 4/Fig4b.txt
Frequency	Z'	Z''
Hz	Ohm	Ohm
		0.2 V
1000000	8.90526911498794	4.58436291457628
696430	9.70031278203258	-4.42877490022231
485020	9.96799015029443	-13.7287017012558
337780	10.2065645328027	-24.6465410463133
235240	10.5374563509269	-38.8215694646985
163830	11.2893272646925	-57.8855425754051
114100	12.559335830085	-84.4901471226467
79460	14.5248587525568	-121.791780845937
55338	17.7472213905499	-174.598469956872
38539	24.0659835513853	-248.992358342594
26840	35.3894760531989	-353.83955909085
18692	52.343924457225	-500.882047580667
13018	85.8351593745857	-705.435877582748
9066	140.015476374001	-988.83346664029
6313.9	239.997309720715	-1375.32754445008
4397.2	382.019972309075	-1910.2629823905
3062.3	635.860779346529	-2617.73525445327
2132.7	990.369717304676	-3506.08676848307
1485.3	1643.92148780567	-4731.34858767534
1034.4	2473.87547946435	-6390.7947001556
720.38	4281.18363306259	-8083.94120059368
501.7	6294.56130599065	-10038.679692576
349.4	10075.1034389072	-10831.929779368
243.33	12814.3038990906	-11322.2165543051
169.46	17099.5362134814	-13379.7804477446
118.02	19186.1035411143	-10279.7653646663
82.193	23591.948810472	-5872.99358693343
57.241	23284.5815619959	-10359.4342311032
39.865	18522.7434571178	-9649.18810807635
27.763	14137.9056123171	-7232.59289140454
19.335	26837.4483348774	-2904.32677901096
13.466	27838.0487415744	-6983.08914863195
9.3778	29559.6170623267	-2155.17527217837
6.531	26666.5769783036	-4191.73005447273
4.5484	32308.4830349205	-3579.69073609479
3.1676	40407.413236513	9882.45846633266
2.206	37673.2835518311	-17289.1223664768
1.5364	20111.6899315212	-3673.62302268286
1.07	16595.610186328	-4313.80261001016
0.74516	34381.5489604159	-4997.36466684008
0.51895	35751.67100835	-4231.17493424482
0.36141	36234.0825396692	-4791.46904843583
0.2517	38262.8198396563	-4837.46732277886
0.17529	39288.0261369838	-4122.45902444423
0.12208	40393.8395586783	-3452.32312187742
0.085019	42016.1043929591	-2754.09698655672
0.05921	41343.861962614	-2788.0465841157
0.041236	41934.7335247893	-2434.51672806567
0.028718	42512.5346071794	-1611.8968980907
0.02	42100.336640431	-1327.98571497118

File: reviewer experiments/exp_experimental_suite/public_memristor_suite/downloads/zenodo_12656947_raw/extracted/Figure 4/Fig4c.txt
Frequency	Z'	Z''
Hz	Ohm	Ohm
		0.3 V
1000000	9.15283506148541	4.68299520172556
696430	9.71519229699631	-4.40699372722204
485020	10.0159167945271	-13.7541405301422
337780	10.2228914384047	-24.6843531005491
235240	10.5720692023273	-38.8394150711634
163830	11.3852476657892	-57.856039798931
114100	12.6313319167349	-84.5090154017543
79460	14.6007690503828	-121.663102966435
55338	18.3817861849451	-174.625229440668
38539	24.6972854900925	-248.844483788635
26840	35.5505725492062	-353.600342791769
18692	55.7101875055708	-500.955907378971
13018	87.9052666299029	-704.205972114257
9066	142.477032675443	-987.916120746811
6313.9	230.549461838722	-1379.79661024132
4397.2	389.909196842606	-1904.39251004254
3062.3	647.101170879493	-2612.5007028023
2132.7	1079.55942286256	-3539.92152794917
1485.3	1699.55082860254	-4718.93032294639
1034.4	2748.78030415432	-6079.1015827176
720.38	4354.68000656398	-7607.94360167373
501.7	6537.65814263847	-9195.62973006491
349.4	9967.05330367205	-9985.61408369432
243.33	12981.8000278499	-10408.1805075795
169.46	16158.8335976182	-11165.2062108593
118.02	17040.1841671253	-8693.85963387317
82.193	18390.3460743835	-8842.67202328335
57.241	26330.5368007517	5365.2886376382
39.865	24312.6350711407	-3298.89381283399
27.763	22704.4289716306	4214.6917731424
19.335	23913.0257924445	-4354.15409828489
13.466	24550.4046310309	600.381057201977
9.3778	21453.8444699946	916.237448318414
6.531	23135.1289145882	93.3365805710325
4.5484	28637.6445036487	-1140.30555989911
3.1676	25563.8633142029	2984.05534618774
2.206	25425.3251879166	-2444.78696351151
1.5364	5181.68113828533	-22859.5762929436
1.07	12692.6309198089	-4799.25999818827
0.74516	24669.6164982851	207.959486029846
0.51895	24770.8526569744	412.396554870803
0.36141	24794.3487632232	753.679077852314
0.2517	24122.0346113253	1167.73006047426
0.17529	23629.3855433244	938.276299899224
0.12208	23574.9287092557	703.385885724061
0.085019	23430.9308486373	664.271029629688
0.05921	23162.3777371147	732.174313728372
0.041236	23065.5192867687	747.192007132066
0.028718	23093.692710566	624.329281103881
0.02	22869.8945844191	275.489376712385

File: reviewer experiments/exp_experimental_suite/public_memristor_suite/downloads/zenodo_12656947_raw/extracted/Figure 4/Fig4d.txt
Frequency	Z'	Z''
Hz	Ohm	Ohm
		0.4 V
1000000	9.18396426196916	4.64502635550764
696430	9.74393923301701	-4.46508374499778
485020	10.0328429221269	-13.7145651699396
337780	10.2932010431535	-24.6814687310782
235240	10.6887509355444	-38.8138419978492
163830	11.6064228020726	-57.749403505848
114100	12.9568490814902	-84.3086369458866
79460	15.4463574231849	-121.541904011107
55338	19.534877350509	-174.253900801775
38539	27.7252320741327	-248.485115033909
26840	41.0534741495844	-351.927703818224
18692	65.4810663097492	-497.432788077182
13018	109.548784100299	-697.745443821201
9066	185.422969410632	-969.471080560933
6313.9	318.745712533212	-1339.98804992087
4397.2	524.565417793294	-1821.39764653749
3062.3	891.648977981351	-2434.77611039825
2132.7	1474.97696046019	-3148.27966129871
1485.3	2243.87188130408	-3923.04229594557
1034.4	3591.08194484305	-4648.17738512237
720.38	5063.41210878979	-5095.67005109011
501.7	6833.79386343288	-5135.4492100429
349.4	8406.46407022143	-4569.16263218745
243.33	9426.78809978425	-3918.8079698898
169.46	10170.7834941849	-2868.8395029817
118.02	11045.4724699401	-2283.31251842019
82.193	10816.2818137197	-1071.47878850985
57.241	12326.3748485467	-1608.2268715513
39.865	10263.289299799	-1679.39734539537
27.763	12199.9239499058	5495.26282842074
19.335	11070.0078179399	985.099631198146
13.466	10340.5430890938	901.617681999722
9.3778	10665.3230104793	1246.98734898315
6.531	10342.0492309676	1363.46835658764
4.5484	9574.53448629111	1735.21541980676
3.1676	9238.61901101915	3471.45930991719
2.206	9331.37449074212	2059.9318048843
1.5364	5209.27995359655	4202.45861093231
1.07	7946.74976347164	2682.88055576397
0.74516	7415.9148955666	1763.036329597
0.51895	6962.49086576897	1594.19874013468
0.36141	6587.87974357306	1482.11659607422
0.2517	6215.12654793182	1350.49326191947
0.17529	5989.5230165684	1102.67801641052
0.12208	5718.51295119261	932.285347069834
0.085019	5667.27403908049	817.895140505018
0.05921	5613.12347369065	686.453240316107
0.041236	5603.68203124384	489.162659313108
0.028718	5628.32402902911	325.36325280266
0.02	5685.21522346499	164.605370960316

File: reviewer experiments/exp_experimental_suite/public_memristor_suite/downloads/zenodo_12656947_raw/extracted/Figure 4/Fig4e.txt
Frequency	Z'	Z''
Hz	Ohm	Ohm
		0.6 V
1000000	9.28352340697292	4.67232224289383
696430	9.97210046698716	-4.44065237135151
485020	10.4434161070893	-13.6318955478249
337780	11.0951721813	-24.4976526450752
235240	12.2401959106888	-38.4623199083352
163830	14.6761530855487	-57.0539927218425
114100	18.8710931825894	-82.7769314819769
79460	26.9731429319869	-118.15904836917
55338	42.3433357817696	-166.616431517662
38539	70.5596629734965	-230.170907572253
26840	120.474044809154	-310.307659209398
18692	204.793451533784	-401.02255361899
13018	332.801566377457	-486.302310432714
9066	501.718287188815	-541.000961012502
6313.9	693.340457528012	-540.664133945668
4397.2	860.346029169501	-488.149882105528
3062.3	988.674648083136	-403.113644491473
2132.7	1088.13091827777	-313.881582096031
1485.3	1137.42050640854	-233.219851524874
1034.4	1174.60734647571	-165.070334529559
720.38	1190.53946768479	-104.757861432384
501.7	1201.78842511685	-62.4562996343353
349.4	1200.02283136526	-27.7360751580535
243.33	1200.29929465206	12.9994687582052
169.46	1189.87280819526	46.6515483789701
118.02	1180.67093755288	72.864547906167
82.193	1157.73998870841	89.2383010797799
57.241	1138.49070444619	118.927737044829
39.865	1097.62402187215	121.625902211962
27.763	1094.63084063468	180.708376873005
19.335	1040.02163825608	184.24711649141
13.466	986.937152636969	214.49547986595
9.3778	939.097722145087	221.417087204983
6.531	874.572331863072	240.630283611847
4.5484	816.719308839586	245.499109184419
3.1676	757.779117822566	240.32060295994
2.206	695.016007243561	224.586880967706
1.5364	634.998860073529	229.579747774176
1.07	604.876406438847	204.643878916876
0.74516	561.460292349066	177.179091272795
0.51895	530.802593388979	152.160708431773
0.36141	502.748029444702	130.42788037443
0.2517	481.436727050015	115.149127919378
0.17529	460.035617485035	82.6307988084473
0.12208	447.573580867426	79.2831946304648
0.085019	458.42169053506	60.8716268381587
0.05921	461.728589869603	33.1555633547983
0.041236	459.297391727443	9.10314006806425
0.028718	459.767688032736	-5.91342747556247
0.02	465.708986616911	-17.624893003759

File: reviewer experiments/exp_experimental_suite/public_memristor_suite/downloads/zenodo_12656947_raw/extracted/Figure 4/Fig4f.txt
Frequency	Z'	Z''
Hz	Ohm	Ohm
		1.0 V
1000000	9.9031275470541	4.75025459969239
696430	11.2641569856798	-4.05649175457483
485020	12.9806403732665	-12.7923083648995
337780	16.0941123535477	-22.6225141419598
235240	21.7755217404368	-34.0332389832328
163830	31.7435444081737	-46.228485724844
114100	47.6517710802684	-58.2508099840695
79460	69.2843780610121	-65.3183575942065
55338	92.978581253162	-64.5918256412861
38539	113.79614539024	-56.5495473376915
26840	128.367399829266	-44.8479707187761
18692	136.944180192001	-32.8932288835297
13018	141.398276984852	-22.9881286683231
9066	143.66426337861	-15.4453105134739
6313.9	144.129513576982	-9.75867125858519
4397.2	144.118849019111	-5.76100142826679
3062.3	143.738324592188	-2.76721735753537
2132.7	143.155787546763	-0.458315390806364
1485.3	142.577499003711	1.26453660470813
1034.4	141.909236081107	2.97753237013031
720.38	141.170207229544	4.80050523829543
501.7	140.125883541543	6.76111845116184
349.4	138.602058568599	9.08015560991644
243.33	136.642493722862	11.8085989976277
169.46	133.749376989667	14.6483561924839
118.02	130.008924475133	17.6787390033424
82.193	125.383304229165	20.5306782848085
57.241	119.900611651692	22.9488814504154
39.865	113.737522974444	25.1388527048647
27.763	107.497576320064	26.8634697401403
19.335	100.075489179399	28.2555184393888
13.466	92.1367547477828	28.8224622710528
9.3778	84.2676804052901	28.2868769717628
6.531	76.7152776821464	26.5164617284089
4.5484	70.4792398103179	24.0482324238587
3.1676	65.308577989815	21.2647717389343
2.206	60.4840767809013	18.5168172307495
1.5364	56.936332936873	16.0301682532904
1.07	53.4100649536151	13.534077319897
0.74516	51.3227138887541	11.0768152937927
0.51895	48.9942718293604	8.76148315769281
0.36141	47.4275942268438	6.60428128221567
0.2517	46.7997198154024	4.84784663794881
0.17529	45.5674622374078	3.1538189116145
0.12208	45.9733370793052	1.9982931730084
0.085019	46.472387024768	-0.162100776349069
0.05921	46.3081059964911	-1.83660127272332
0.041236	46.509986222142	-2.67634119358731
0.028718	47.2217875630846	-3.25447465997284
0.02	48.3870593755257	-3.78213103527818
